Repository: Andrew-C-Peterson/AFA-Steels-ML

File: 750C_100MPa__VolFrac/Data_750C_100MPa.csv
LMP,Stress,T2,dT,T2_VPV_FCC,T2_VPV_FECR_B2,T2_VPV_L12,T2_VPV_LAVES_C14,T2_VPV_M23C6,T2_VPV_M2B_CB,T2_VPV_M3B2_D5A,T2_VPV_NbC,T2_VPV_NIAL_B2,T2_VPV_SIGMA
23227.92363,100,750,450,0.90506338,0,0,0.0363,0,0,0.00935,0.00813,0,0
22255.47985,100,750,450,0.90027378,0,0,0.0505,0,0,0.0024,0.000191,0,0
22324.07795,100,750,450,0.90027378,0,0,0.0505,0,0,0.0024,0.000191,0,0
21799.75166,100,750,450,0.90027378,0,0,0.0505,0,0,0.0024,0.000191,0,0
23449.2044,100,750,450,0.90509792,0,0,0.0496,0,0,0.00167,0.00188,0,0
22713.42418,100,750,450,0.98225166,0,0,0,0,0,0.00177,0.00381,0,0
22094.44218,100,750,450,0.97185397,0,0,0.0028,0,0,0.000232,0.000187,0,0
22684.95502,100,750,450,0.92472774,0,0,0,0,0.000256,0,0.0000131,0,0
22871.58238,100,750,450,0.86968678,0.0516,0.000138,0,0,0.00448,0,0.000172,0,0
22605.84923,100,750,450,0.92146724,0,0,0,0,0.000104,0,0.0000243,0,0
23538.84212,100,750,450,0.92980494,0,0,0,0,0.000128,0,0,0,0
23238.12953,100,750,450,0.99464155,0,0,0,0,0,0.00153,0.00383,0,0
23419.06822,100,750,450,0.94755867,0,0,0.0416,0,0,0.00128,0.00816,0.00136,0
24345.5249,100,750,500,0.92219056,0,0,0.0232,0.000265,0,0.000815,0.00754,0.046,0
23703.92758,100,750,500,0.96495236,0,0,0.0248,0,0,0.000818,0.00938,0,0
23713.29811,100,750,500,0.91093585,0,0,0.0247,0,0,0.000814,0.0093,0.0542,0
23636.41393,100,750,500,0.90885072,0,0,0.0235,0,0,0.000818,0.00935,0.0575,0
23170.36916,100,750,450,0.99552548,0,0,0,0,0,0.000581,0.00389,0,0
22901.57086,100,750,450,0.8805237,0,0,0,0.00415,0.000104,0,0,0.11440638,0
23327.93663,100,750,500,0.94657086,0,0.0236,0.00886,0,0,0.00141,0.0192,0,0
23158.25435,100,750,450,0.9482811,0,0,0.00487,0,0,0.00116,0.00937,0.0363,0
22994.24311,100,750,450,0.9482811,0,0,0.00487,0,0,0.00116,0.00937,0.0363,0
23136.00932,100,750,450,0.95619,0,0,0,0,0.00144,0,0.00936,0.033,0
22962.17147,100,750,450,0.95619,0,0,0,0,0.00144,0,0.00936,0.033,0
22978.72664,100,750,450,0.934385,0,0.0177,0.00884,0,0,0.00115,0.00946,0.0284,0
22857.91105,100,750,450,0.934385,0,0.0177,0.00884,0,0,0.00115,0.00946,0.0284,0
23195.53678,100,750,450,0.97941366,0,0,0.00439,0,0,0.00116,0.0094,0.00564,0
22747.20383,100,750,450,0.97941366,0,0,0.00439,0,0,0.00116,0.0094,0.00564,0
22766.64985,100,750,450,0.91426749,0,0.0763,0,0,0.000862,0,0.00856,0,0
22565.38129,100,750,450,0.93002026,0,0.0353,0,0,0.000425,0,0.0181,0.0162,0
22730.90285,100,750,450,0.93498866,0,0.0365,0,0,0,0.000342,0.0181,0.0101,0
23012.65788,100,750,450,0.94302063,0.0482,0,0,0.000485,0.00086,0,0.0074,0,0
23436.25691,100,750,450,0.92281479,0,0.00396,0.0596,0,0,0.000696,0.00903,0.00389,0
23361.62433,100,750,450,0.95367498,0,0.00968,0.0321,0,0,0.000819,0.00375,0,0
23273.92789,100,750,450,0.89247656,0,0,0.0421,0,0,0.000695,0.00782,0.0569,0
23312.87474,100,750,450,0.87994475,0,0.0519,0.0411,0,0,0.000696,0.00866,0.0177,0
22616.02276,100,750,350,0.96258314,0,0,0.0236,0,0,0.00106,0.00953,0.00327,0
23130.16055,100,750,350,0.9166301,0,0.0711,0,0,0.00115,0,0.00901,0.00214,0
22549.55475,100,750,450,0.88066008,0,0.0509,0.037,0,0,0.00105,0.0101,0.0203,0
22641.30166,100,750,350,0.9885065,0,0,0,0,0.00129,0,0.0102,0,0
22947.7785,100,750,450,0.93777506,0.0372,0,0,0.012,0.00138,0,0.0116,0,0
23683.47495,100,750,450,0.88235075,0,0,0.0159,0.0335,0,0.000934,0.0106,0.0567,0
23528.64443,100,750,450,0.8565647,0,0,0.0153,0.0454,0,0.0007,0.00977,0.0722,0
22370.41924,100,750,450,0.83733876,0,0.15714902,0,0,0,0,0.000372,0,0
22788.35004,100,750,450,0.79004647,0,0.20958799,0,0,0,0,0,0,0
23419.12512,100,750,400,0.7977186,0,0.19299447,0,0,0,0,0,0,0
23447.81984,100,750,350,0.78626211,0,0.21337193,0,0,0,0,0,0,0
23387.9604,100,750,350,0.78022267,0,0.21931907,0,0,0,0,0,0,0
23507.09893,100,750,350,0.7780301,0,0.18866045,0.0157,0,0,0,0,0,0
23531.8785,100,750,350,0.71833198,0,0.20762844,0.0492,0,0,0,0,0,0.0162
24018.30776,100,750,350,0.7908183,0,0.18735778,0.000705,0,0,0,0,0,0
23732.5073,100,750,454,0.96258314,0,0,0.0236,0,0,0.00106,0.00953,0.00327,0
23035.0914,100,750,454,0.9166301,0,0.0711,0,0,0.00115,0,0.00901,0.00214,0
23465.59354,100,750,454,0.81942703,0.0674,0.0774,0,0,0.000279,0,0.00894,0,0
23366.71074,100,750,454,0.79998214,0.0781,0.0826,0,0,0.000281,0,0.0012,0,0
23240.17692,100,750,454,0.9885065,0,0,0,0,0.00129,0,0.0102,0,0
23245.2545,100,750,454,0.94999832,0,0.00712,0.031,0,0,0.00117,0.00441,0.00631,0
23696.21912,100,750,454,0.94702254,0,0,0.0165,0.016,0,0.00117,0.0111,0.00819,0
23369.2641,100,750,454,0.8731557,0,0,0.0359,0,0,0.00116,0.00457,0.0852,0
23755.50677,100,750,454,0.86873621,0,0,0.0185,0.0165,0,0.00116,0.0112,0.0839,0
23276.91547,100,750,454,0.8856922,0,0.0265,0,0,0.00143,0,0.0199,0.0666,0
23277.69835,100,750,454,0.84641107,0,0.000857,0.0403,0,0,0.00104,0.0192,0.0923,0
23706.16955,100,750,454,0.94844323,0,0,0.0179,0.0142,0,0.000934,0.0114,0.00703,0
23114.06358,100,750,454,0.96287845,0,0.0134,0.00341,0,0,0,0.0193,0,0
23439.20316,100,750,454,0.91155078,0.0686,0,0,0.00626,0.00158,0,0.012,0,0
23355.69221,100,750,454,0.9749138,0,0,0,0.0121,0.00129,0,0.0117,0,0
22862.31587,100,750,454,0.98938883,0,0,0,0,0,0,0.00944,0,0
23001.43874,100,750,454,0.97505302,0,0,0,0.012,0.00128,0,0.0117,0,0
23757.90183,100,750,454,0.95924356,0,0,0.0207,0.00443,0,0.000817,0.0113,0.00353,0
23170.26956,100,750,454,0.98362951,0,0,0,0.00403,0,0.000936,0.0114,0,0
23703.47782,100,750,454,0.97809471,0,0,0,0.0138,0,0.000933,0.00715,0,0
23037.78404,100,750,454,0.96485921,0.00501,0,0,0.0215,0.00141,0,0.00727,0,0
23096.77411,100,750,454,0.9104149,0.0575,0,0,0.0236,0.00125,0,0.00725,0,0
