Repository: Andrew-C-Peterson/AFA-Steels-ML

File: AFA_VolFrac/Data.csv (part 1 of 2)
id,NAME,LMP,RT,Stress,T1,T2,dT,xAL,xB,xC,xCR,xCU,xFE,xMN,xMO,xNB,xNI,xSI,xTI,xV,xW,xY,xZR,Nb_C,T1_NP_FCC,T1_NP_L12,T1_NP_M23C6,T1_NP_M2B_CB,T1_NP_M3B2_D5A,T1_NP_NbC,T1_NP_NIAL_B2,T1_VPV_FCC,T1_VPV_FECR_B2,T1_VPV_L12,T1_VPV_LAVES_C14,T1_VPV_M23C6,T1_VPV_M2B_CB,T1_VPV_M3B2_D5A,T1_VPV_NbC,T1_VPV_NIAL_B2,T1_VPV_SIGMA,T2_NP_FCC,T2_NP_FECR_B2,T2_NP_L12,T2_NP_LAVES_C14,T2_NP_M23C6,T2_NP_M2B_CB,T2_NP_M3B2_D5A,T2_NP_NbC,T2_NP_NIAL_B2,T2_NP_SIGMA,T2_VPV_FCC,T2_VPV_FECR_B2,T2_VPV_L12,T2_VPV_LAVES_C14,T2_VPV_M23C6,T2_VPV_M2B_CB,T2_VPV_M3B2_D5A,T2_VPV_NbC,T2_VPV_NIAL_B2,T2_VPV_SIGMA,dFCC,dFECR_B2,dL12,dLAVES_C14,dM23C6,dM2B_CB,dM3B2_D5A,dNbC,dNIAL_B2,dSIGMA
1,FNC18,23227.92363,507.8,100,1200,750,450,4.74E-02,4.01E-03,3.79E-03,0.14953635,1.60E-12,0.55520773,1.42E-12,1.79E-02,1.98E-02,0.20217747,1.98E-04,7.60E-12,1.54E-12,3.23E-12,5.81E-12,4.23E-12,5.224,0.91147945,0,0,0,0,7.10E-03,0,0.90785796,0,0,0,0,0,0,6.83E-03,0,0,0.90631414,0,0,3.29E-02,0,0,1.00E-02,8.23E-03,0,0,0.90506338,0,0,3.63E-02,0,0,9.35E-03,8.13E-03,0,0,-0.00279458,0,0,0.036311,0,0,0.00935345,0.00130381,0,0
2,FNC19,22255.47985,56.9,100,1200,750,450,4.82E-02,1.03E-03,9.29E-05,0.15015448,1.48E-12,0.562779,1.42E-12,1.77E-02,1.88E-02,0.20120653,2.78E-12,2.12E-12,1.80E-12,3.96E-12,7.29E-12,2.10E-12,202.368,0.94814313,0,0,0,0,0,0,0.94474589,0,0,0,0,0,0,0,0,0,0.9029495,0,0,4.60E-02,0,0,2.57E-03,1.93E-04,0,0,0.90027378,0,0,5.05E-02,0,0,2.40E-03,1.91E-04,0,0,-0.0444721,0,0,0.0505034,0,0,0.00239687,0.000190656,0,0
3,FNC19,22324.07795,66.4,100,1200,750,450,4.82E-02,1.03E-03,9.29E-05,0.15015448,1.48E-12,0.562779,1.42E-12,1.77E-02,1.88E-02,0.20120653,2.78E-12,2.12E-12,1.80E-12,3.96E-12,7.29E-12,2.10E-12,202.368,0.94814313,0,0,0,0,0,0,0.94474589,0,0,0,0,0,0,0,0,0,0.9029495,0,0,4.60E-02,0,0,2.57E-03,1.93E-04,0,0,0.90027378,0,0,5.05E-02,0,0,2.40E-03,1.91E-04,0,0,-0.0444721,0,0,0.0505034,0,0,0.00239687,0.000190656,0,0
4,FNC19,21799.75166,20.4,100,1200,750,450,4.82E-02,1.03E-03,9.29E-05,0.15015448,1.48E-12,0.562779,1.42E-12,1.77E-02,1.88E-02,0.20120653,2.78E-12,2.12E-12,1.80E-12,3.96E-12,7.29E-12,2.10E-12,202.368,0.94814313,0,0,0,0,0,0,0.94474589,0,0,0,0,0,0,0,0,0,0.9029495,0,0,4.60E-02,0,0,2.57E-03,1.93E-04,0,0,0.90027378,0,0,5.05E-02,0,0,2.40E-03,1.91E-04,0,0,-0.0444721,0,0,0.0505034,0,0,0.00239687,0.000190656,0,0
5,FNC31,23449.2044,835.6,100,1200,750,450,4.84E-02,7.22E-04,8.82E-04,0.15043371,1.52E-12,0.56031134,1.01E-04,1.80E-02,1.81E-02,0.20110098,2.78E-12,4.66E-12,2.08E-03,3.89E-12,7.71E-12,2.64E-12,20.522,0.96103254,0,0,0,0,1.24E-03,0,0.9585785,0,0,0,0,0,0,1.20E-03,0,0,0.90784965,0,0,4.52E-02,0,0,1.80E-03,1.91E-03,0,0,0.90509792,0,0,4.96E-02,0,0,1.67E-03,1.88E-03,0,0,-0.0534806,0,0,0.0495653,0,0,0.00167454,0.000679523,0,0
6,FNC21,22713.42418,159.5,100,1200,750,450,5.10E-02,7.61E-04,1.78E-03,0.15089553,1.17E-12,0.58106646,1.14E-12,8.52E-03,6.61E-03,0.19917268,1.95E-04,6.33E-12,1.09E-12,1.11E-12,1.12E-12,3.14E-12,3.713,0.9962696,0,0,0,0,2.27E-03,0,0.99629504,0,0,0,0,0,0,2.17E-03,0,0,0.98171721,0,0,0,0,0,1.89E-03,3.85E-03,0,0,0.98225166,0,0,0,0,0,1.77E-03,3.81E-03,0,0,-0.0140434,0,0,0,0,0,0.00177304,0.00163512,0,0
7,FNC22,22094.44218,39.6,100,1200,750,450,5.10E-02,1.02E-04,9.16E-05,0.15086589,1.08E-12,0.58151181,1.13E-12,8.77E-03,8.23E-03,0.19945686,1.16E-12,1.84E-12,1.11E-12,1.31E-12,2.18E-12,1.40E-12,89.847,0.99998631,0,0,0,0,0,0,0.99998565,0,0,0,0,0,0,0,0,0,0.97131217,0,0,2.54E-03,0,0,2.48E-04,1.89E-04,0,0,0.97185397,0,0,2.80E-03,0,0,2.32E-04,1.87E-04,0,0,-0.0281317,0,0,0.00279945,0,0,0.000231772,0.00018723,0,0
8,FNC15,21918.75647,336.5,170,1200,700,500,9.66E-13,1.05E-04,4.72E-05,0.20052911,9.57E-13,0.47884186,1.04E-12,9.57E-13,1.92E-02,0.30127449,9.58E-13,2.17E-12,9.57E-13,9.57E-13,9.57E-13,1.24E-12,406.78,0.97160778,0,0,0,0,0,0,0.96916113,0,0,0,0,0,0,0,0,0,0.92285158,0,0,0,0,2.81E-04,0,2.99E-05,0,8.26E-04,0.92305795,0,0,0,0,2.81E-04,0,2.98E-05,0,8.32E-04,-0.0461032,0,0,0,0,0.000280646,0,2.98E-05,0,0.000832394
9,FNC15,22684.95502,149.6,100,1200,750,450,9.61E-13,1.05E-04,4.72E-05,0.20052911,9.58E-13,0.47884186,1.02E-12,9.58E-13,1.92E-02,0.30127449,9.58E-13,1.20E-12,9.58E-13,9.58E-13,9.58E-13,9.89E-13,406.78,0.97160778,0,0,0,0,0,0,0.96916113,0,0,0,0,0,0,0,0,0,0.92444208,0,0,0,0,2.57E-04,0,1.32E-05,0,0,0.92472774,0,0,0,0,2.56E-04,0,1.31E-05,0,0,-0.0444334,0,0,0,0,0.000255679,0,1.31E-05,0,0
10,FNC16,22871.58238,227.7,100,1200,750,450,4.91E-02,1.53E-03,9.19E-05,0.20078221,1.17E-12,0.42839405,1.09E-12,1.17E-12,2.00E-02,0.30010471,1.18E-12,2.05E-12,1.18E-12,1.18E-12,1.22E-12,1.46E-12,217.628,0.91365331,0,0,0,0,0,0,0.90801261,0,0,0,0,0,0,0,0,0,0.86853188,5.10E-02,1.33E-04,0,0,4.58E-03,0,1.74E-04,0,0,0.86968678,5.16E-02,1.38E-04,0,0,4.48E-03,0,1.72E-04,0,0,-0.0383258,0.0515672,0.000138233,0,0,0.00447906,0,0.000172161,0,0
11,FNC29,21667.32637,185.6,170,1200,700,500,1.01E-12,5.23E-05,4.71E-05,0.19980924,9.40E-13,0.47412119,1.03E-12,9.46E-13,2.00E-02,0.3017139,4.23E-03,2.44E-12,9.46E-13,9.91E-13,9.40E-13,1.37E-12,424.628,0.94584042,0,0,0,0,0,0,0.94102446,0,0,0,0,0,0,0,0,0,0.91344616,0,0,0,0,1.28E-04,0,4.05E-05,0,7.04E-03,0.91358391,0,0,0,0,1.27E-04,0,4.04E-05,0,7.10E-03,-0.0274405,0,0,0,0,0.000127257,0,4.04E-05,0,0.00710046
12,FNC29,22605.84923,125.2,100,1200,750,450,9.44E-13,5.23E-05,4.71E-05,0.19980924,9.40E-13,0.47412119,1.01E-12,9.40E-13,2.00E-02,0.3017139,4.23E-03,1.37E-12,9.40E-13,9.40E-13,9.40E-13,1.05E-12,424.628,0.94584042,0,0,0,0,0,0,0.94102446,0,0,0,0,0,0,0,0,0,0.92119205,0,0,0,0,1.05E-04,0,2.44E-05,0,0,0.92146724,0,0,0,0,1.04E-04,0,2.43E-05,0,0,-0.0195572,0,0,0,0,0.000104138,0,2.43E-05,0,0
13,FNC33,23538.84212,1022.4,100,1200,750,450,9.96E-13,1.05E-04,1.41E-04,0.19986007,9.82E-13,0.47908868,1.05E-12,9.73E-13,1.77E-02,0.30125114,2.02E-04,9.95E-13,9.82E-13,9.75E-13,6.37E-12,1.61E-03,125.532,0.94903232,0,0,0,0,0,0,0.94339345,0,0,0,0,0,0,0,0,0,0.92972575,0,0,0,0,1.29E-04,0,0,0,0,0.92980494,0,0,0,0,1.28E-04,0,0,0,0,-0.0135885,0,0,0,0,0.000128272,0,0,0,0
14,FNC35,23238.12953,519.6,100,1200,750,450,5.69E-02,6.56E-04,1.82E-03,0.14394281,1.04E-12,0.53867817,1.89E-03,7.11E-03,3.35E-03,0.24156294,3.69E-03,4.51E-12,1.07E-12,4.45E-04,1.08E-12,2.88E-12,1.841,0.99761728,0,0,1.23E-03,0,1.15E-03,0,0.99772371,0,0,0,0,1.18E-03,0,1.10E-03,0,0,0.99447337,0,0,0,0,0,1.63E-03,3.89E-03,0,0,0.99464155,0,0,0,0,0,1.53E-03,3.83E-03,0,0,-0.00308216,0,0,0,0,-0.00117942,0.00152695,0.00273464,0,0
15,HTUPS10,23419.06822,780.8,100,1200,750,450,5.99E-02,5.59E-04,3.98E-03,0.15198578,4.15E-03,0.54537641,1.94E-02,1.15E-02,8.75E-03,0.18774323,2.54E-03,1.26E-03,1.43E-12,2.90E-03,3.47E-12,2.53E-12,2.198,0.98606686,0,0,0,0,7.65E-03,0,0.9864195,0,0,0,0,0,0,7.16E-03,0,0,0.95137983,0,0,3.73E-02,0,0,1.39E-03,8.56E-03,1.41E-03,0,0.94755867,0,0,4.16E-02,0,0,1.28E-03,8.16E-03,1.36E-03,0,-0.0388608,0,0,0.0416438,0,0,0.00128111,0.000998564,0.00135767,0
16,H12-GE,24345.5249,6283,100,1250,750,500,7.57E-02,3.53E-04,3.94E-03,0.12848286,4.28E-03,0.55518016,1.98E-02,1.16E-02,3.69E-03,0.1905491,2.71E-03,6.82E-04,1.47E-12,3.05E-03,4.34E-12,9.60E-12,0.937,0.99214467,0,0,0,0,4.53E-03,0,0.9925032,0,0,0,0,0,0,4.14E-03,0,0,0.92199589,0,0,2.11E-02,3.01E-04,0,8.77E-04,8.01E-03,4.77E-02,0,0.92219056,0,0,2.32E-02,2.65E-04,0,8.15E-04,7.54E-03,4.60E-02,0,-0.0703126,0,0,0.0231943,0.000265363,0,0.000815265,0.00340263,0.0459933,0
17,H12-GE,22998.22246,302.8,170,1150,750,400,7.57E-02,3.53E-04,3.94E-03,0.12848286,4.28E-03,0.55518016,1.98E-02,1.16E-02,3.69E-03,0.1905491,2.71E-03,6.82E-04,1.47E-12,3.05E-03,4.34E-12,9.69E-12,0.937,0.99339938,0,0,0,6.32E-04,5.97E-03,0,0.993944,0,0,0,0,0,5.72E-04,5.48E-03,0,0,0.92199589,0,0,2.11E-02,3.01E-04,0,8.77E-04,8.01E-03,4.77E-02,0,0.92219056,0,0,2.32E-02,2.65E-04,0,8.15E-04,7.54E-03,4.60E-02,0,-0.0717534,0,0,0.0231943,0.000265363,0,0.000243451,0.00205702,0.0459933,0
18,AFA1,21312.47097,1231.5,250,1250,650,600,5.84E-02,3.55E-04,4.57E-03,0.15034512,4.06E-03,0.5517822,1.93E-02,1.14E-02,5.97E-03,0.18810366,2.74E-03,2.49E-11,2.28E-12,2.96E-03,1.08E-11,1.76E-11,1.306,0.98993712,0,0,0,0,5.93E-03,0,0.99020839,0,0,0,0,0,0,5.58E-03,0,0,0.8922368,2.62E-02,0,3.75E-02,0,1.07E-03,0,9.74E-03,3.32E-02,0,0.88913159,2.63E-02,0,4.17E-02,0,1.03E-03,0,9.50E-03,3.23E-02,0,-0.101077,0.0263204,0,0.0416696,0,0.0010313,0,0.00392087,0.0323448,0
19,AFA1,23703.92758,1482.5,100,1250,750,500,5.84E-02,3.55E-04,4.57E-03,0.15034512,4.06E-03,0.5517822,1.93E-02,1.14E-02,5.97E-03,0.18810366,2.74E-03,9.30E-12,1.21E-12,2.96E-03,2.95E-12,6.63E-12,1.306,0.98993712,0,0,0,0,5.93E-03,0,0.99020839,0,0,0,0,0,0,5.58E-03,0,0,0.96688994,0,0,2.25E-02,0,0,8.83E-04,9.70E-03,0,0,0.96495236,0,0,2.48E-02,0,0,8.18E-04,9.38E-03,0,0,-0.025256,0,0,0.024846,0,0,0.000818048,0.00380211,0,0
20,AFA1,24287.65827,431.8,70,1250,800,450,5.84E-02,3.55E-04,4.57E-03,0.15034512,4.06E-03,0.5517822,1.93E-02,1.14E-02,5.97E-03,0.18810366,2.74E-03,8.74E-12,1.15E-12,2.96E-03,2.45E-12,6.16E-12,1.306,0.98993712,0,0,0,0,5.93E-03,0,0.99020839,0,0,0,0,0,0,5.58E-03,0,0,0.97568725,0,0,1.38E-02,0,0,8.78E-04,9.67E-03,0,0,0.97470667,0,0,1.51E-02,0,0,8.14E-04,9.34E-03,0,0,-0.0155017,0,0,0.015139,0,0,0.000814399,0.00375849,0,0
21,AFA1,22852.44475,218.1,170,1250,750,500,5.84E-02,3.55E-04,4.57E-03,0.15034512,4.06E-03,0.5517822,1.93E-02,1.14E-02,5.97E-03,0.18810366,2.74E-03,9.30E-12,1.21E-12,2.96E-03,2.95E-12,6.63E-12,1.306,0.98993712,0,0,0,0,5.93E-03,0,0.99020839,0,0,0,0,0,0,5.58E-03,0,0,0.96688994,0,0,2.25E-02,0,0,8.83E-04,9.70E-03,0,0,0.96495236,0,0,2.48E-02,0,0,8.18E-04,9.38E-03,0,0,-0.025256,0,0,0.024846,0,0,0.000818048,0.00380211,0,0
22,AFA2,22734.63635,167.3,170,1250,750,500,5.82E-02,2.54E-04,4.57E-03,0.15044512,4.06E-03,0.54863593,1.94E-02,1.15E-02,6.03E-03,0.18847082,2.74E-03,9.18E-12,2.80E-03,2.93E-03,3.14E-12,6.41E-12,1.319,0.9913867,0,0,0,0,6.00E-03,0,0.99169018,0,0,0,0,0,0,5.64E-03,0,0,0.96683281,0,0,2.28E-02,0,0,6.29E-04,9.71E-03,0,0,0.96484024,0,0,2.52E-02,0,0,5.82E-04,9.39E-03,0,0,-0.0268499,0,0,0.0251862,0,0,0.000582464,0.00375201,0,0
23,AFA3,22566.54586,114.6,170,1250,750,500,5.94E-02,3.04E-04,5.02E-03,0.15130997,4.06E-03,0.54950558,1.93E-02,1.15E-02,6.02E-03,0.18799066,2.54E-03,1.05E-11,1.21E-12,2.98E-03,1.17E-04,7.74E-12,1.199,0.98668561,0,0,0,0,6.49E-03,0,0.98689545,0,0,0,0,0,0,6.09E-03,0,0,0.96647776,0,0,2.17E-02,0,0,7.55E-04,1.06E-02,0,0,0.96475361,0,0,2.38E-02,0,0,7.00E-04,1.02E-02,0,0,-0.0221418,0,0,0.0238377,0,0,0.000700013,0.00408052,0,0
24,AFA5,23713.29811,1514.1,100,1250,750,500,7.88E-02,3.52E-04,4.53E-03,0.12500956,4.11E-03,0.558893,1.91E-02,1.13E-02,5.91E-03,0.18628471,2.71E-03,1.15E-11,1.32E-12,2.93E-03,3.16E-12,7.95E-12,1.305,0.98980569,0,0,0,0,6.03E-03,0,0.99015126,0,0,0,0,0,0,5.62E-03,0,0,0.91076685,0,0,2.25E-02,0,0,8.76E-04,9.61E-03,5.63E-02,0,0.91093585,0,0,2.47E-02,0,0,8.14E-04,9.30E-03,5.42E-02,0,-0.0792154,0,0,0.0247275,0,0,0.000813882,0.00368061,0.0542239,0
25,AFA5,22718.40996,161.3,170,1250,750,500,7.88E-02,3.52E-04,4.53E-03,0.12500956,4.11E-03,0.558893,1.91E-02,1.13E-02,5.91E-03,0.18628471,2.71E-03,1.15E-11,1.32E-12,2.93E-03,3.16E-12,7.95E-12,1.305,0.98980569,0,0,0,0,6.03E-03,0,0.99015126,0,0,0,0,0,0,5.62E-03,0,0,0.91076685,0,0,2.25E-02,0,0,8.76E-04,9.61E-03,5.63E-02,0,0.91093585,0,0,2.47E-02,0,0,8.14E-04,9.30E-03,5.42E-02,0,-0.0792154,0,0,0.0247275,0,0,0.000813882,0.00368061,0.0542239,0
26,AFA5,24330.9135,473.8,70,1250,800,450,7.88E-02,3.52E-04,4.53E-03,0.12500956,4.11E-03,0.558893,1.91E-02,1.13E-02,5.91E-03,0.18628471,2.71E-03,1.09E-11,1.23E-12,2.93E-03,2.57E-12,7.44E-12,1.305,0.98980569,0,0,0,0,6.03E-03,0,0.99015126,0,0,0,0,0,0,5.62E-03,0,0,0.93997512,0,0,1.31E-02,0,0,8.74E-04,9.59E-03,3.64E-02,0,0.94061422,0,0,1.44E-02,0,0,8.09E-04,9.24E-03,3.50E-02,0,-0.049537,0,0,0.014377,0,0,0.000809461,0.00361739,0.0349636,0
27,AFA6,23636.41393,1273.5,100,1250,750,500,7.81E-02,3.53E-04,4.54E-03,0.12487691,4.12E-03,0.51091519,1.94E-02,1.14E-02,5.99E-03,0.23465529,2.72E-03,1.12E-11,1.38E-12,2.97E-03,2.83E-12,7.60E-12,1.319,0.98828466,0,0,0,0,5.88E-03,0,0.98854067,0,0,0,0,0,0,5.48E-03,0,0,0.90857849,0,0,2.12E-02,0,0,8.78E-04,9.64E-03,5.97E-02,0,0.90885072,0,0,2.35E-02,0,0,8.18E-04,9.35E-03,5.75E-02,0,-0.07969,0,0,0.0234522,0,0,0.000818314,0.00386964,0.0575272,0
28,AFA6,22536.88927,107.2,170,1250,750,500,7.81E-02,3.53E-04,4.54E-03,0.12487691,4.12E-03,0.51091519,1.94E-02,1.14E-02,5.99E-03,0.23465529,2.72E-03,1.12E-11,1.38E-12,2.97E-03,2.83E-12,7.60E-12,1.319,0.98828466,0,0,0,0,5.88E-03,0,0.98854067,0,0,0,0,0,0,5.48E-03,0,0,0.90857849,0,0,2.12E-02,0,0,8.78E-04,9.64E-03,5.97E-02,0,0.90885072,0,0,2.35E-02,0,0,8.18E-04,9.35E-03,5.75E-02,0,-0.07969,0,0,0.0234522,0,0,0.000818314,0.00386964,0.0575272,0
29,AFA8,22361.89848,72.3,170,1250,750,500,7.83E-02,3.03E-04,4.55E-03,0.12447449,4.13E-03,0.50927579,1.95E-02,1.14E-02,6.06E-03,0.23479297,2.72E-03,4.83E-12,1.43E-12,3.00E-03,2.82E-12,1.44E-03,1.332,0.98284154,0,0,0,0,7.05E-03,0,0.98259848,0,0,0,0,0,0,6.79E-03,0,0,0.90331176,0,0,2.60E-02,0,0,7.53E-04,9.56E-03,6.04E-02,0,0.90270537,0,0,2.88E-02,0,0,7.00E-04,9.58E-03,5.82E-02,0,-0.0798931,0,0,0.0288071,0,0,0.000699589,0.00279094,0.0582041,0
30,AFA9,22614.63329,127.7,170,1250,750,500,7.92E-02,4.03E-04,4.99E-03,0.1247513,4.12E-03,0.50947405,1.94E-02,1.14E-02,5.98E-03,0.23441926,2.72E-03,1.28E-11,1.39E-12,2.94E-03,1.47E-04,9.10E-12,1.198,0.97976793,0,0,0,0,6.32E-03,0,0.97978021,0,0,0,0,0,0,5.88E-03,0,0,0.9037704,0,0,2.00E-02,0,0,1.00E-03,1.05E-02,6.40E-02,0,0.90441839,0,0,2.21E-02,0,0,9.36E-04,1.01E-02,6.18E-02,0,-0.0753618,0,0,0.0220697,0,0,0.000935615,0.00425952,0.0617604,0
31,AFA10,23170.36916,446.1,100,1200,750,450,5.89E-02,2.52E-04,1.86E-03,0.14593216,1.04E-12,0.47910029,1.99E-02,7.11E-03,3.53E-03,0.27996808,3.50E-03,4.61E-12,1.12E-12,1.13E-12,1.13E-12,2.99E-12,1.898,0.99887768,0,0,0,0,1.12E-03,0,0.99893771,0,0,0,0,0,0,1.06E-03,0,0,0.99540438,0,0,0,0,0,6.22E-04,3.97E-03,0,0,0.99552548,0,0,0,0,0,5.81E-04,3.89E-03,0,0,-0.00341223,0,0,0,0,0,0.000581013,0.00283121,0,0
32,AFA11,21537.29925,11.3,170,1250,750,500,8.08E-02,5.04E-04,4.54E-05,0.12582471,4.29E-03,0.55976389,1.98E-02,1.14E-02,5.87E-03,0.18578922,2.91E-03,2.07E-12,1.68E-12,2.97E-03,3.79E-12,1.97E-12,129.295,0.9867091,0,0,0,0,0,0,0.98623924,0,0,0,0,0,0,0,0,0,0.89558582,0,0,4.00E-02,0,0,1.26E-03,8.94E-05,6.31E-02,0,0.8934241,0,0,4.47E-02,0,0,1.16E-03,8.74E-05,6.07E-02,0,-0.0928151,0,0,0.044652,0,0,0.00115879,8.74E-05,0.0606777,0
33,AFA12,22752.08188,174,170,1250,750,500,8.04E-02,5.02E-04,6.77E-03,0.12516026,4.27E-03,0.55536103,1.97E-02,1.13E-02,5.84E-03,0.18480812,2.90E-03,1.94E-11,1.50E-12,2.95E-03,3.14E-12,1.48E-11,0.863,0.98582057,0,0,0,0,8.23E-03,0,0.98638668,0,0,0,0,0,0,7.61E-03,0,0,0.89841061,0,0,1.88E-02,7.57E-03,0,1.25E-03,1.08E-02,6.32E-02,0,0.90015681,0,0,2.06E-02,6.67E-03,0,1.16E-03,1.04E-02,6.10E-02,0,-0.0862299,0,0,0.0206061,0.00667313,0,0.00116368,0.00275326,0.0610386,0
34,AFA16,22901.57086,243.6,100,1200,750,450,9.86E-02,4.90E-05,1.32E-03,0.10086879,1.53E-12,0.56388742,1.35E-03,1.87E-12,3.32E-12,0.22557641,8.11E-03,2.23E-12,1.48E-12,2.51E-12,9.53E-05,1.74E-04,0,0.99864661,0,0,0,0,0,0,0.99857788,0,0,0,0,0,0,0,0,0,0.87524062,0,0,0,4.78E-03,1.07E-04,0,0,0.11907898,0,0.8805237,0,0,0,4.15E-03,1.04E-04,0,0,0.11440638,0,-0.118054,0,0,0,0.00415009,0.000104078,0,0,0.114406,0
35,AFA21,23327.93663,636,100,1250,750,500,6.11E-02,6.06E-04,9.10E-03,0.15697414,1.61E-12,0.48955288,1.91E-02,1.15E-02,1.48E-02,0.23420382,2.92E-03,9.74E-12,1.29E-12,1.71E-12,8.60E-05,6.04E-12,1.626,0.9581071,0,0,0,0,1.69E-02,0,0.95797774,0,0,0,0,0,0,1.60E-02,0,0,0.94799337,0,2.27E-02,7.82E-03,0,0,1.51E-03,1.96E-02,0,0,0.94657086,0,2.36E-02,8.86E-03,0,0,1.41E-03,1.92E-02,0,0,-0.0114069,0,0.0235606,0.00885603,0,0,0.00140555,0.00318358,0,0
36,AFA23,21147.73556,816.5,250,1200,650,550,7.04E-02,5.02E-04,4.52E-03,0.14606613,4.27E-03,0.50648034,1.97E-02,5.65E-03,5.84E-03,0.23108264,2.90E-03,5.67E-04,5.32E-04,1.48E-03,8.08E-12,1.14E-11,1.292,0.99174289,0,0,8.93E-04,0,7.36E-03,0,0.99229501,0,0,0,0,8.49E-04,0,6.86E-03,0,0,0.87503735,0,0,1.42E-02,0,1.50E-03,0,9.64E-03,7.46E-02,2.30E-02,0.87560357,0,0,1.59E-02,0,1.46E-03,0,9.39E-03,7.28E-02,2.28E-02,-0.116691,0,0,0.0159229,0,0.000616021,0,0.00253452,0.0728309,0.0228364
37,AFA23,23158.25435,434.1,100,1200,750,450,7.04E-02,5.02E-04,4.52E-03,0.14606613,4.27E-03,0.50648034,1.97E-02,5.65E-03,5.84E-03,0.23108264,2.90E-03,5.67E-04,5.32E-04,1.48E-03,2.06E-12,6.26E-12,1.292,0.99174289,0,0,8.93E-04,0,7.36E-03,0,0.99229501,0,0,0,0,8.49E-04,0,6.86E-03,0,0,0.94719024,0,0,4.35E-03,0,0,1.25E-03,9.67E-03,3.75E-02,0,0.9482811,0,0,4.87E-03,0,0,1.16E-03,9.37E-03,3.63E-02,0,-0.0440139,0,0,0.00486806,0,-0.000848659,0.00115577,0.00250925,0.0363295,0
38,AFA23,22994.24311,300.1,100,1200,750,450,7.04E-02,5.02E-04,4.52E-03,0.14606613,4.27E-03,0.50648034,1.97E-02,5.65E-03,5.84E-03,0.23108264,2.90E-03,5.67E-04,5.32E-04,1.48E-03,2.06E-12,6.26E-12,1.292,0.99174289,0,0,8.93E-04,0,7.36E-03,0,0.99229501,0,0,0,0,8.49E-04,0,6.86E-03,0,0,0.94719024,0,0,4.35E-03,0,0,1.25E-03,9.67E-03,3.75E-02,0,0.9482811,0,0,4.87E-03,0,0,1.16E-03,9.37E-03,3.63E-02,0,-0.0440139,0,0,0.00486806,0,-0.000848659,0.00115577,0.00250925,0.0363295,0
39,AFA24,21115.92007,754.2,250,1200,650,550,6.98E-02,4.98E-04,4.48E-03,0.14498728,4.24E-03,0.51720264,1.96E-02,2.33E-12,5.80E-03,0.22937586,2.88E-03,5.62E-04,5.29E-04,2.87E-12,2.47E-12,8.66E-12,1.295,0.99177314,0,0,8.86E-04,0,7.34E-03,0,0.99230409,0,0,0,0,8.44E-04,0,6.85E-03,0,0,0.91006393,0,0,0,0,1.49E-03,0,9.58E-03,7.00E-02,5.09E-03,0.91193613,0,0,0,0,1.46E-03,0,9.35E-03,6.85E-02,5.03E-03,-0.080368,0,0,0,0,0.000613175,0,0.00250218,0.0685268,0.00502637
40,AFA24,23136.00932,412.9,100,1200,750,450,6.98E-02,4.98E-04,4.48E-03,0.14498728,4.24E-03,0.51720264,1.96E-02,1.28E-12,5.80E-03,0.22937586,2.88E-03,5.62E-04,5.29E-04,1.31E-12,1.35E-12,3.84E-12,1.295,0.99177314,0,0,8.86E-04,0,7.34E-03,0,0.99230409,0,0,0,0,8.44E-04,0,6.85E-03,0,0,0.95482445,0,0,0,0,1.49E-03,0,9.62E-03,3.41E-02,0,0.95619,0,0,0,0,1.44E-03,0,9.36E-03,3.30E-02,0,-0.0361141,0,0,0,0,0.000595142,0,0.00250751,0.0330114,0
41,AFA24,22962.17147,279.2,100,1200,750,450,6.98E-02,4.98E-04,4.48E-03,0.14498728,4.24E-03,0.51720264,1.96E-02,1.28E-12,5.80E-03,0.22937586,2.88E-03,5.62E-04,5.29E-04,1.31E-12,1.35E-12,3.84E-12,1.295,0.99177314,0,0,8.86E-04,0,7.34E-03,0,0.99230409,0,0,0,0,8.44E-04,0,6.85E-03,0,0,0.95482445,0,0,0,0,1.49E-03,0,9.62E-03,3.41E-02,0,0.95619,0,0,0,0,1.44E-03,0,9.36E-03,3.30E-02,0,-0.0361141,0,0,0,0,0.000595142,0,0.00250751,0.0330114,0
42,AFA25,22978.72664,289.8,100,1200,750,450,7.05E-02,5.03E-04,4.53E-03,0.14634966,4.28E-03,0.50259713,1.98E-02,5.67E-03,8.78E-03,0.2315312,2.90E-03,5.68E-04,5.34E-04,1.48E-03,2.20E-12,4.37E-12,1.938,0.98703047,0,0,0,0,8.40E-03,0,0.98748194,0,0,0,0,0,0,7.89E-03,0,0,0.93478895,0,1.70E-02,7.80E-03,0,0,1.25E-03,9.74E-03,2.94E-02,0,0.934385,0,1.77E-02,8.84E-03,0,0,1.15E-03,9.46E-03,2.84E-02,0,-0.0530969,0,0.0177172,0.00883788,0,0,0.0011536,0.00157852,0.0284414,0
43,AFA25,22857.91105,220.8,100,1200,750,450,7.05E-02,5.03E-04,4.53E-03,0.14634966,4.28E-03,0.50259713,1.98E-02,5.67E-03,8.78E-03,0.2315312,2.90E-03,5.68E-04,5.34E-04,1.48E-03,2.20E-12,4.37E-12,1.938,0.98703047,0,0,0,0,8.40E-03,0,0.98748194,0,0,0,0,0,0,7.89E-03,0,0,0.93478895,0,1.70E-02,7.80E-03,0,0,1.25E-03,9.74E-03,2.94E-02,0,0.934385,0,1.77E-02,8.84E-03,0,0,1.15E-03,9.46E-03,2.84E-02,0,-0.0530969,0,0.0177172,0.00883788,0,0,0.0011536,0.00157852,0.0284414,0
44,AFA26,23195.53678,472.1,100,1200,750,450,6.06E-02,5.04E-04,4.54E-03,0.15720313,4.29E-03,0.50387899,1.98E-02,5.68E-03,5.87E-03,0.23212171,2.91E-03,5.69E-04,5.35E-04,1.48E-03,1.74E-12,5.17E-12,1.293,0.99180799,0,0,8.46E-04,0,7.35E-03,0,0.99232231,0,0,0,0,8.07E-04,0,6.87E-03,0,0,0.97929516,0,0,3.92E-03,0,0,1.25E-03,9.70E-03,5.83E-03,0,0.97941366,0,0,4.39E-03,0,0,1.16E-03,9.40E-03,5.64E-03,0,-0.0129087,0,0,0.00438732,0,-0.000807005,0.00115846,0.0025253,0.00564457,0
45,AFA26,22747.20383,172.1,100,1200,750,450,6.06E-02,5.04E-04,4.54E-03,0.15720313,4.29E-03,0.50387899,1.98E-02,5.68E-03,5.87E-03,0.23212171,2.91E-03,5.69E-04,5.35E-04,1.48E-03,1.74E-12,5.17E-12,1.293,0.99180799,0,0,8.46E-04,0,7.35E-03,0,0.99232231,0,0,0,0,8.07E-04,0,6.87E-03,0,0,0.97929516,0,0,3.92E-03,0,0,1.25E-03,9.70E-03,5.83E-03,0,0.97941366,0,0,4.39E-03,0,0,1.16E-03,9.40E-03,5.64E-03,0,-0.0129087,0,0,0.00438732,0,-0.000807005,0.00115846,0.0025253,0.00564457,0
46,AFA27,21285.75543,1152.1,250,1200,650,550,6.88E-02,3.01E-04,4.06E-03,0.14397128,4.10E-03,0.50853018,1.91E-02,2.13E-12,1.44E-02,0.2331029,2.70E-03,5.66E-04,4.26E-04,2.41E-12,2.96E-12,8.28E-12,3.547,0.98496586,0,0,0,0,8.19E-03,0,0.98505987,0,0,0,0,0,0,7.79E-03,0,0,0.83444269,4.44E-02,0,0,0,9.02E-04,0,8.70E-03,7.14E-02,0,0.83660388,4.49E-02,0,0,0,8.80E-04,0,8.49E-03,6.99E-02,0,-0.148456,0.0448572,0,0,0,0.00087978,0,0.000707606,0.0699358,0
47,AFA27,22766.64985,179.8,100,1200,750,450,6.88E-02,3.01E-04,4.06E-03,0.14397128,4.10E-03,0.50853018,1.91E-02,1.39E-12,1.44E-02,0.2331029,2.70E-03,5.66E-04,4.26E-04,1.31E-12,2.09E-12,4.70E-12,3.547,0.98496586,0,0,0,0,8.19E-03,0,0.98505987,0,0,0,0,0,0,7.79E-03,0,0,0.91730572,0,7.30E-02,0,0,8.94E-04,0,8.79E-03,0,0,0.91426749,0,7.63E-02,0,0,8.62E-04,0,8.56E-03,0,0,-0.0707924,0,0.0763145,0,0,0.000861562,0,0.000770143,0,0
48,AFA28,21283.10238,1144.5,250,1200,650,550,6.95E-02,1.50E-04,8.55E-03,0.14414096,4.08E-03,0.50465391,1.88E-02,3.08E-12,1.45E-02,0.2319236,2.69E-03,5.64E-04,4.24E-04,3.65E-12,2.97E-12,5.92E-05,1.696,0.9827368,0,0,0,0,1.73E-02,0,0.98361728,0,0,0,0,0,0,1.64E-02,0,0,0.87110572,0,0,0,0,4.48E-04,0,1.83E-02,7.41E-02,1.58E-02,0.87358526,0,0,0,0,4.37E-04,0,1.80E-02,7.26E-02,1.57E-02,-0.110032,0,0,0,0,0.000437113,0,0.00162452,0.0725669,0.0156567
49,AFA28,22565.38129,114.3,100,1200,750,450,6.95E-02,1.50E-04,8.55E-03,0.14414096,4.08E-03,0.50465391,1.88E-02,1.53E-12,1.45E-02,0.2319236,2.69E-03,5.64E-04,4.24E-04,1.45E-12,1.76E-12,5.92E-05,1.696,0.9827368,0,0,0,0,1.73E-02,0,0.98361728,0,0,0,0,0,0,1.64E-02,0,0,0.93058091,0,3.38E-02,0,0,4.40E-04,0,1.84E-02,1.67E-02,0,0.93002026,0,3.53E-02,0,0,4.25E-04,0,1.81E-02,1.62E-02,0,-0.053597,0,0.0353141,0,0,0.000425183,0,0.00168209,0.0161803,0
50,AFA29,21221.67808,981.9,250,1200,650,550,6.80E-02,1.51E-04,8.59E-03,0.14413174,4.02E-03,0.49784615,1.91E-02,5.72E-03,1.46E-02,0.23382536,2.90E-03,5.67E-04,5.33E-04,3.89E-12,5.33E-12,5.95E-05,1.7,0.98261028,0,0,0,0,1.73E-02,0,0.98351316,0,0,0,0,0,0,1.64E-02,0,0,0.85474453,0,0,6.97E-03,0,0,3.75E-04,1.84E-02,7.07E-02,2.96E-02,0.85651228,0,0,7.85E-03,0,0,3.51E-04,1.80E-02,6.91E-02,2.94E-02,-0.127001,0,0,0.00784544,0,0,0.000350646,0.00162474,0.069149,0.02935
51,AFA29,22730.90285,165.9,100,1200,750,450,6.80E-02,1.51E-04,8.59E-03,0.14413174,4.02E-03,0.49784615,1.91E-02,5.72E-03,1.46E-02,0.23382536,2.90E-03,5.67E-04,5.33E-04,1.31E-12,1.61E-12,5.95E-05,1.7,0.98261028,0,0,0,0,1.73E-02,0,0.98351316,0,0,0,0,0,0,1.64E-02,0,0,0.93566227,0,3.50E-02,0,0,0,3.69E-04,1.85E-02,1.05E-02,0,0.93498866,0,3.65E-02,0,0,0,3.42E-04,1.81E-02,1.01E-02,0,-0.0485245,0,0.0364699,0,0,0,0.000342024,0.00167796,0.0101072,0
52,AFA30,21204.06906,939.7,250,1200,650,550,4.86E-02,3.05E-04,4.25E-03,0.14576316,1.29E-12,0.57047142,1.92E-02,1.40E-02,5.43E-03,0.18823644,2.74E-03,4.58E-04,5.39E-04,2.96E-12,3.88E-12,5.74E-12,1.278,0.99318789,0,0,0,3.26E-04,6.49E-03,0,0.99361024,0,0,0,0,0,2.97E-04,6.09E-03,0,0,0.95669192,0,0,3.35E-02,0,0,7.60E-04,9.05E-03,0,0,0.95326392,0,0,3.73E-02,0,0,7.07E-04,8.76E-03,0,0,-0.0403463,0,0,0.0372665,0,0,0.000409811,0.00267004,0,0
53,AFA31,21125.27077,772,250,1200,650,550,4.89E-02,3.52E-04,4.16E-03,0.14414694,1.19E-12,0.5884787,1.86E-02,1.19E-12,5.38E-03,0.18628416,2.71E-03,5.67E-04,4.26E-04,1.15E-12,1.17E-12,4.64E-12,1.293,0.99296832,0,0,4.47E-04,0,6.59E-03,0,0.99336858,0,0,0,0,4.28E-04,0,6.20E-03,0,0,0.98664731,0,0,0,0,1.05E-03,0,8.91E-03,0,0,0.98697837,0,0,0,0,1.03E-03,0,8.70E-03,0,0,-0.00639021,0,0,0,0,0.000597652,0,0.00249241,0,0
54,HMA18,20609.84645,213.4,250,1200,650,550,4.82E-02,3.01E-04,4.06E-03,0.14547253,2.40E-02,0.60889353,4.61E-02,1.18E-12,3.50E-03,0.11566899,2.70E-03,5.66E-04,5.32E-04,1.20E-12,1.22E-12,1.40E-11,0.862,0.99303742,0,0,0,0,5.46E-03,0,0.99349473,0,0,0,0,0,0,5.05E-03,0,0,0.77629032,0.20762536,0,0,1.26E-03,8.99E-04,0,7.88E-03,0,0,0.77622375,0.20822017,0,0,1.08E-03,8.68E-04,0,7.43E-03,0,0,-0.217271,0.20822,0,0,0.00108354,0.000867994,0,0.00238226,0,0
55,HMA18,23012.65788,312.8,100,1200,750,450,4.82E-02,3.01E-04,4.06E-03,0.14547253,2.40E-02,0.60889353,4.61E-02,1.13E-12,3.50E-03,0.11566899,2.70E-03,5.66E-04,5.32E-04,1.11E-12,1.12E-12,1.28E-11,0.862,0.99303742,0,0,0,0,5.46E-03,0,0.99349473,0,0,0,0,0,0,5.05E-03,0,0,0.94252739,4.81E-02,0,0,5.66E-04,8.94E-04,0,7.90E-03,0,0,0.94302063,4.82E-02,0,0,4.85E-04,8.60E-04,0,7.40E-03,0,0,-0.0504741,0.0482336,0,0,0.00048533,0.000859754,0,0.00234933,0,0
56,OC-1,23436.25691,811.6,100,1200,750,450,6.05E-02,3.06E-04,4.32E-03,0.1498786,4.34E-03,0.53751933,1.96E-02,1.16E-02,1.47E-02,0.19024211,2.75E-03,5.76E-04,5.42E-04,3.03E-03,4.59E-12,3.73E-12,3.403,0.98298143,0,0,0,0,8.77E-03,0,0.98301556,0,0,0,0,0,0,8.34E-03,0,0,0.92891007,0,3.81E-03,5.31E-02,0,0,7.59E-04,9.35E-03,4.05E-03,0,0.92281479,0,3.96E-03,5.96E-02,0,0,6.96E-04,9.03E-03,3.89E-03,0,-0.0602008,0,0.00396004,0.0596175,0,0,0.000695517,0.00068998,0.00388514,0
57,OC-2,21636.27848,2762.2,200,1200,650,550,5.99E-02,3.57E-04,1.84E-03,0.1494729,4.16E-03,0.50240832,1.97E-02,1.15E-02,5.99E-03,0.23761273,2.94E-03,5.76E-04,5.41E-04,3.03E-03,1.06E-11,6.24E-12,3.255,0.99443611,0,0,0,0,2.77E-03,0,0.99456643,0,0,0,0,0,0,2.59E-03,0,0,0.8795789,0,3.40E-02,3.78E-02,0,1.07E-03,0,3.90E-03,2.22E-02,2.13E-02,0.87535312,0,3.50E-02,4.21E-02,0,1.04E-03,0,3.73E-03,2.16E-02,2.10E-02,-0.119213,0,0.0349866,0.0420868,0,0.00103557,0,0.00113444,0.021595,0.0209843
58,OC-2,21404.0809,1547.7,250,1200,650,550,5.99E-02,3.57E-04,1.84E-03,0.1494729,4.16E-03,0.50240832,1.97E-02,1.15E-02,5.99E-03,0.23761273,2.94E-03,5.76E-04,5.41E-04,3.03E-03,1.06E-11,6.24E-12,3.255,0.99443611,0,0,0,0,2.77E-03,0,0.99456643,0,0,0,0,0,0,2.59E-03,0,0,0.8795789,0,3.40E-02,3.78E-02,0,1.07E-03,0,3.90E-03,2.22E-02,2.13E-02,0.87535312,0,3.50E-02,4.21E-02,0,1.04E-03,0,3.73E-03,2.16E-02,2.10E-02,-0.119213,0,0.0349866,0.0420868,0,0.00103557,0,0.00113444,0.021595,0.0209843
59,OC-2,21074.99478,681,300,1200,650,550,5.99E-02,3.57E-04,1.84E-03,0.1494729,4.16E-03,0.50240832,1.97E-02,1.15E-02,5.99E-03,0.23761273,2.94E-03,5.76E-04,5.41E-04,3.03E-03,1.06E-11,6.24E-12,3.255,0.99443611,0,0,0,0,2.77E-03,0,0.99456643,0,0,0,0,0,0,2.59E-03,0,0,0.8795789,0,3.40E-02,3.78E-02,0,1.07E-03,0,3.90E-03,2.22E-02,2.13E-02,0.87535312,0,3.50E-02,4.21E-02,0,1.04E-03,0,3.73E-03,2.16E-02,2.10E-02,-0.119213,0,0.0349866,0.0420868,0,0.00103557,0,0.00113444,0.021595,0.0209843
60,OC-2,21993.17549,401.3,170,1200,700,500,5.99E-02,3.57E-04,1.84E-03,0.1494729,4.16E-03,0.50240832,1.97E-02,1.15E-02,5.99E-03,0.23761273,2.94E-03,5.76E-04,5.41E-04,3.03E-03,5.06E-12,3.13E-12,3.255,0.99443611,0,0,0,0,2.77E-03,0,0.99456643,0,0,0,0,0,0,2.59E-03,0,0,0.92866485,0,2.32E-02,3.42E-02,0,0,8.88E-04,3.92E-03,9.09E-03,0,0.92451597,0,2.40E-02,3.81E-02,0,0,8.22E-04,3.74E-03,8.80E-03,0,-0.0700505,0,0.0240268,0.0380949,0,0,0.000822147,0.0011457,0.00880088,0
61,OC-2,21151.83348,54.8,200,1200,700,500,5.99E-02,3.57E-04,1.84E-03,0.1494729,4.16E-03,0.50240832,1.97E-02,1.15E-02,5.99E-03,0.23761273,2.94E-03,5.76E-04,5.41E-04,3.03E-03,5.06E-12,3.13E-12,3.255,0.99443611,0,0,0,0,2.77E-03,0,0.99456643,0,0,0,0,0,0,2.59E-03,0,0,0.92866485,0,2.32E-02,3.42E-02,0,0,8.88E-04,3.92E-03,9.09E-03,0,0.92451597,0,2.40E-02,3.81E-02,0,0,8.22E-04,3.74E-03,8.80E-03,0,-0.0700505,0,0.0240268,0.0380949,0,0,0.000822147,0.0011457,0.00880088,0
62,OC-2,23361.62433,686.1,100,1200,750,450,5.99E-02,3.57E-04,1.84E-03,0.1494729,4.16E-03,0.50240832,1.97E-02,1.15E-02,5.99E-03,0.23761273,2.94E-03,5.76E-04,5.41E-04,3.03E-03,3.45E-12,2.20E-12,3.255,0.99443611,0,0,0,0,2.77E-03,0,0.99456643,0,0,0,0,0,0,2.59E-03,0,0,0.95713778,0,9.34E-03,2.87E-02,0,0,8.85E-04,3.93E-03,0,0,0.95367498,0,9.68E-03,3.21E-02,0,0,8.19E-04,3.75E-03,0,0,-0.0408915,0,0.00968208,0.0320709,0,0,0.000819054,0.00115947,0,0
63,OC-3,23273.92789,563.2,100,1200,750,450,7.90E-02,3.03E-04,3.77E-03,0.12409289,4.21E-03,0.55327343,1.94E-02,1.14E-02,8.86E-03,0.18865313,2.91E-03,5.70E-04,5.35E-04,3.00E-03,3.78E-12,4.22E-12,2.35,0.99238423,0,0,0,0,7.12E-03,0,0.992841,0,0,0,0,0,0,6.65E-03,0,0,0.89424093,0,0,3.77E-02,0,0,7.52E-04,8.11E-03,5.92E-02,0,0.89247656,0,0,4.21E-02,0,0,6.95E-04,7.82E-03,5.69E-02,0,-0.100364,0,0,0.0420943,0,0,0.000694944,0.00116891,0.0569172,0
64,OC-4,21080.3158,690.1,250,1200,650,550,7.08E-02,3.05E-04,4.17E-03,0.14690038,4.33E-03,0.48444214,1.94E-02,1.15E-02,1.47E-02,0.23638076,2.94E-03,5.75E-04,5.40E-04,2.99E-03,1.39E-11,1.36E-11,3.525,0.98017304,0,0,0,0,8.35E-03,0,0.98005963,0,0,0,0,0,0,7.89E-03,0,0,0.78643572,0,0,3.97E-02,0,9.15E-04,0,8.91E-03,8.92E-02,3.98E-02,0.78563744,0,0,4.44E-02,0,8.89E-04,0,8.66E-03,8.70E-02,3.93E-02,-0.194422,0,0,0.0444134,0,0.00088882,0,0.00076636,0.0870243,0.0393294
65,OC-4,21788.09414,247,170,1200,700,500,7.08E-02,3.05E-04,4.17E-03,0.14690038,4.33E-03,0.48444214,1.94E-02,1.15E-02,1.47E-02,0.23638076,2.94E-03,5.75E-04,5.40E-04,2.99E-03,6.84E-12,7.30E-12,3.525,0.98017304,0,0,0,0,8.35E-03,0,0.98005963,0,0,0,0,0,0,7.89E-03,0,0,0.85438764,0,6.58E-02,4.11E-02,0,9.12E-04,0,8.95E-03,2.88E-02,0,0.84859734,0,6.81E-02,4.60E-02,0,8.77E-04,0,8.65E-03,2.78E-02,0,-0.131462,0,0.0681161,0.0459504,0,0.000877455,0,0.000758702,0.0278066,0
66,OC-4,21555.9583,142.6,200,1200,700,500,7.08E-02,3.05E-04,4.17E-03,0.14690038,4.33E-03,0.48444214,1.94E-02,1.15E-02,1.47E-02,0.23638076,2.94E-03,5.75E-04,5.40E-04,2.99E-03,6.84E-12,7.30E-12,3.525,0.98017304,0,0,0,0,8.35E-03,0,0.98005963,0,0,0,0,0,0,7.89E-03,0,0,0.85438764,0,6.58E-02,4.11E-02,0,9.12E-04,0,8.95E-03,2.88E-02,0,0.84859734,0,6.81E-02,4.60E-02,0,8.77E-04,0,8.65E-03,2.78E-02,0,-0.131462,0,0.0681161,0.0459504,0,0.000877455,0,0.000758702,0.0278066,0
67,OC-4,23312.87474,614.8,100,1200,750,450,7.08E-02,3.05E-04,4.17E-03,0.14690038,4.33E-03,0.48444214,1.94E-02,1.15E-02,1.47E-02,0.23638076,2.94E-03,5.75E-04,5.40E-04,2.99E-03,3.78E-12,4.35E-12,3.525,0.98017304,0,0,0,0,8.35E-03,0,0.98005963,0,0,0,0,0,0,7.89E-03,0,0,0.88516733,0,5.01E-02,3.66E-02,0,0,7.56E-04,8.98E-03,1.84E-02,0,0.87994475,0,5.19E-02,4.11E-02,0,0,6.96E-04,8.66E-03,1.77E-02,0,-0.100115,0,0.0519436,0.0410576,0,0,0.000696309,0.000767471,0.0176968,0
68,OC-4,22360.66778,72.1,130,1200,750,450,7.08E-02,3.05E-04,4.17E-03,0.14690038,4.33E-03,0.48444214,1.94E-02,1.15E-02,1.47E-02,0.23638076,2.94E-03,5.75E-04,5.40E-04,2.99E-03,3.78E-12,4.35E-12,3.525,0.98017304,0,0,0,0,8.35E-03,0,0.98005963,0,0,0,0,0,0,7.89E-03,0,0,0.88516733,0,5.01E-02,3.66E-02,0,0,7.56E-04,8.98E-03,1.84E-02,0,0.87994475,0,5.19E-02,4.11E-02,0,0,6.96E-04,8.66E-03,1.77E-02,0,-0.100115,0,0.0519436,0.0410576,0,0,0.000696309,0.000767471,0.0176968,0
69,OC-4,21741.66865,17.9,170,1200,750,450,7.08E-02,3.05E-04,4.17E-03,0.14690038,4.33E-03,0.48444214,1.94E-02,1.15E-02,1.47E-02,0.23638076,2.94E-03,5.75E-04,5.40E-04,2.99E-03,3.78E-12,4.35E-12,3.525,0.98017304,0,0,0,0,8.35E-03,0,0.98005963,0,0,0,0,0,0,7.89E-03,0,0,0.88516733,0,5.01E-02,3.66E-02,0,0,7.56E-04,8.98E-03,1.84E-02,0,0.87994475,0,5.19E-02,4.11E-02,0,0,6.96E-04,8.66E-03,1.77E-02,0,-0.100115,0,0.0519436,0.0410576,0,0,0.000696309,0.000767471,0.0176968,0
70,OC-4,23647.86559,109.4,70,1200,800,400,7.08E-02,3.05E-04,4.17E-03,0.14690038,4.33E-03,0.48444214,1.94E-02,1.15E-02,1.47E-02,0.23638076,2.94E-03,5.75E-04,5.40E-04,2.99E-03,2.88E-12,3.46E-12,3.525,0.98017304,0,0,0,0,8.35E-03,0,0.98005963,0,0,0,0,0,0,7.89E-03,0,0,0.91902825,0,3.44E-02,3.10E-02,0,0,7.52E-04,9.00E-03,5.81E-03,0,0.91437569,0,3.57E-02,3.50E-02,0,0,6.91E-04,8.67E-03,5.56E-03,0,-0.0656839,0,0.0357438,0.0349616,0,0,0.000690559,0.000772693,0.0055622,0
71,OC-4,20533.97242,176.6,250,1100,650,450,7.08E-02,3.05E-04,4.17E-03,0.14690038,4.33E-03,0.48444214,1.94E-02,1.15E-02,1.47E-02,0.23638076,2.94E-03,5.75E-04,5.40E-04,2.99E-03,1.37E-11,1.33E-11,3.525,0.99054006,0,0,0,0,8.81E-03,0,0.99091995,0,0,0,0,0,0,8.40E-03,0,0,0.78643572,0,0,3.97E-02,0,9.15E-04,0,8.91E-03,8.92E-02,3.98E-02,0.78563744,0,0,4.44E-02,0,8.89E-04,0,8.66E-03,8.70E-02,3.93E-02,-0.205283,0,0,0.0444134,0,0.00088882,0,0.000261145,0.0870243,0.0393294
72,OC-4-#2 (//TD),21024.56751,600.5,250,1200,650,550,7.21E-02,6.30E-12,4.58E-03,0.15005129,4.41E-03,0.47897217,1.98E-02,1.13E-02,1.47E-02,0.23730034,2.54E-03,5.74E-04,5.40E-04,2.99E-03,1.04E-11,1.05E-11,3.21,0.99074138,0,0,0,0,9.26E-03,0,0.99124338,0,0,0,0,0,0,8.76E-03,0,0,0.76945611,0,0,3.81E-02,0,0,0,9.78E-03,9.52E-02,5.37E-02,0.76905123,0,0,4.26E-02,0,0,0,9.52E-03,9.29E-02,5.31E-02,-0.222192,0,0,0.0426133,0,0,0,0.00076382,0.0928655,0.0531328
73,OC-5,21288.39104,1159.7,250,1100,650,450,6.05E-02,4.58E-04,4.67E-03,0.14694755,4.24E-03,0.50197179,1.99E-02,1.15E-02,5.98E-03,0.23705304,2.74E-03,5.74E-04,5.40E-04,2.90E-03,1.02E-11,1.19E-11,1.281,0.9904124,0,0,0,9.08E-04,8.68E-03,0,0.99101992,0,0,0,0,0,8.31E-04,8.15E-03,0,0,0.90062691,0,1.44E-03,3.71E-02,0,1.37E-03,0,9.94E-03,4.00E-02,9.60E-03,0.89782594,0,1.48E-03,4.13E-02,0,1.33E-03,0,9.63E-03,3.89E-02,9.50E-03,-0.093194,0,0.00148461,0.0413161,0,0.00133103,-0.000830663,0.00147858,0.0389122,0.00950218
74,OC-5,22616.02276,128.1,100,1100,750,350,6.05E-02,4.58E-04,4.67E-03,0.14694755,4.24E-03,0.50197179,1.99E-02,1.15E-02,5.98E-03,0.23705304,2.74E-03,5.74E-04,5.40E-04,2.90E-03,2.61E-12,4.56E-12,1.281,0.9904124,0,0,0,9.08E-04,8.68E-03,0,0.99101992,0,0,0,0,0,8.31E-04,8.15E-03,0,0,0.96430832,0,0,2.13E-02,0,0,1.14E-03,9.92E-03,3.39E-03,0,0.96258314,0,0,2.36E-02,0,0,1.06E-03,9.53E-03,3.27E-03,0,-0.0284368,0,0,0.0235629,0,0,0.000225827,0.00138092,0.0032671,0
75,OC-5,23804.47838,153.1,70,1100,800,300,6.05E-02,4.58E-04,4.67E-03,0.14694755,4.24E-03,0.50197179,1.99E-02,1.15E-02,5.98E-03,0.23705304,2.74E-03,5.74E-04,5.40E-04,2.90E-03,2.11E-12,4.26E-12,1.281,0.9904124,0,0,0,9.08E-04,8.68E-03,0,0.99101992,0,0,0,0,0,8.31E-04,8.15E-03,0,0,0.97723606,0,0,1.17E-02,0,0,1.13E-03,9.89E-03,0,0,0.97648108,0,0,1.30E-02,0,0,1.05E-03,9.49E-03,0,0,-0.0145388,0,0,0.0129803,0,0,0.000221633,0.00133693,0,0
76,OC-5,23034.95634,328.9,130,1200,750,450,6.05E-02,4.58E-04,4.67E-03,0.14694755,4.24E-03,0.50197179,1.99E-02,1.15E-02,5.98E-03,0.23705304,2.74E-03,5.74E-04,5.40E-04,2.90E-03,2.61E-12,4.53E-12,1.281,0.99184081,0,0,0,6.48E-04,7.51E-03,0,0.99240319,0,0,0,0,0,5.88E-04,7.01E-03,0,0,0.96430832,0,0,2.13E-02,0,0,1.14E-03,9.92E-03,3.39E-03,0,0.96258314,0,0,2.36E-02,0,0,1.06E-03,9.53E-03,3.27E-03,0,-0.02982,0,0,0.0235629,0,0,0.000468055,0.00252196,0.0032671,0
77,OC-5,24473.28284,643.1,70,1200,800,400,6.05E-02,4.58E-04,4.67E-03,0.14694755,4.24E-03,0.50197179,1.99E-02,1.15E-02,5.98E-03,0.23705304,2.74E-03,5.74E-04,5.40E-04,2.90E-03,2.11E-12,4.22E-12,1.281,0.99184081,0,0,0,6.48E-04,7.51E-03,0,0.99240319,0,0,0,0,0,5.88E-04,7.01E-03,0,0,0.97723606,0,0,1.17E-02,0,0,1.13E-03,9.89E-03,0,0,0.97648108,0,0,1.30E-02,0,0,1.05E-03,9.49E-03,0,0,-0.0159221,0,0,0.0129803,0,0,0.000463861,0.00247797,0,0
78,OC-6,21375.47467,1441.1,250,1100,650,450,7.06E-02,4.01E-04,4.29E-03,0.14655111,4.27E-03,0.50370237,1.95E-02,9.61E-04,1.37E-02,0.23176408,2.70E-03,5.66E-04,5.32E-04,4.42E-04,3.12E-12,9.61E-12,3.193,0.99005964,0,0,0,0,9.04E-03,0,0.99040716,0,0,0,0,0,0,8.66E-03,0,0,0.82587101,1.74E-02,0,0,0,1.20E-03,0,9.18E-03,8.07E-02,2.93E-02,0.82866625,1.76E-02,0,0,0,1.17E-03,0,8.98E-03,7.91E-02,2.90E-02,-0.161741,0.0176377,0,0,0,0.00117379,0,0.0003234,0.0790753,0.0290338
79,OC-6,23130.16055,407.5,100,1100,750,350,7.06E-02,4.01E-04,4.29E-03,0.14655111,4.27E-03,0.50370237,1.95E-02,9.61E-04,1.37E-02,0.23176408,2.70E-03,5.66E-04,5.32E-04,4.42E-04,2.00E-12,4.75E-12,3.193,0.99005964,0,0,0,0,9.04E-03,0,0.99040716,0,0,0,0,0,0,8.66E-03,0,0,0.91922823,0,6.81E-02,0,0,1.20E-03,0,9.27E-03,2.21E-03,0,0.9166301,0,7.11E-02,0,0,1.15E-03,0,9.01E-03,2.14E-03,0,-0.0737771,0,0.0710786,0,0,0.00115101,0,0.000349621,0.00213523,0
80,OC-7,20742.3542,297,250,1200,650,550,7.15E-02,4.58E-04,4.85E-03,0.14883511,4.32E-03,0.48318127,1.99E-02,1.13E-02,1.40E-02,0.23468732,2.15E-03,5.74E-04,5.39E-04,2.90E-03,1.29E-11,7.83E-04,2.887,0.97115584,0,0,0,0,9.68E-03,0,0.97051499,0,0,0,0,0,0,9.20E-03,0,0,0.77932997,0,0,3.79E-02,0,1.37E-03,0,1.03E-02,9.11E-02,4.74E-02,0.77877418,0,0,4.23E-02,0,1.33E-03,0,1.02E-02,8.89E-02,4.68E-02,-0.191741,0,0,0.0422655,0,0.00133253,0,0.00096481,0.0888824,0.0468498
81,OC-7,22549.55475,110.3,100,1200,750,450,7.15E-02,4.58E-04,4.85E-03,0.14883511,4.32E-03,0.48318127,1.99E-02,1.13E-02,1.40E-02,0.23468732,2.15E-03,5.74E-04,5.39E-04,2.90E-03,3.89E-12,7.83E-04,2.887,0.97115584,0,0,0,0,9.68E-03,0,0.97051499,0,0,0,0,0,0,9.20E-03,0,0,0.88523335,0,4.90E-02,3.31E-02,0,0,1.14E-03,1.04E-02,2.11E-02,0,0.88066008,0,5.09E-02,3.70E-02,0,0,1.05E-03,1.01E-02,2.03E-02,0,-0.0898549,0,0.0508944,0.0369526,0,0,0.00104682,0.000940305,0.0203105,0
82,OC-10,20697.41156,265.5,250,1100,650,450,5.05E-02,4.52E-04,4.88E-03,0.14663342,2.65E-02,0.58090409,6.91E-02,8.48E-04,5.72E-03,0.1102145,2.70E-03,5.67E-04,5.33E-04,4.43E-04,1.45E-12,7.68E-12,1.172,0.9894476,0,0,1.15E-03,0,9.40E-03,0,0.99011149,0,0,0,0,1.08E-03,0,8.80E-03,0,0,0.91729945,0,0,1.39E-03,0,1.36E-03,0,1.06E-02,2.16E-02,4.15E-02,0.91811007,0,0,1.61E-03,0,1.30E-03,0,1.03E-02,2.17E-02,4.06E-02,-0.0720014,0,0,0.00160779,0,0.000219872,0,0.00147979,0.021716,0.0405552
83,OC-10,22641.30166,135.6,100,1100,750,350,5.05E-02,4.52E-04,4.88E-03,0.14663342,2.65E-02,0.58090409,6.91E-02,8.48E-04,5.72E-03,0.1102145,2.70E-03,5.67E-04,5.33E-04,4.43E-04,1.12E-12,5.29E-12,1.172,0.9894476,0,0,1.15E-03,0,9.40E-03,0,0.99011149,0,0,0,0,1.08E-03,0,8.80E-03,0,0,0.98808818,0,0,0,0,1.35E-03,0,1.06E-02,0,0,0.9885065,0,0,0,0,1.29E-03,0,1.02E-02,0,0,-0.00160499,0,0,0,0,0.000206049,0,0.00139894,0,0
84,OC-10,20950.3468,499,250,1200,650,550,5.05E-02,4.52E-04,4.88E-03,0.14663342,2.65E-02,0.58090409,6.91E-02,8.48E-04,5.72E-03,0.1102145,2.70E-03,5.67E-04,5.33E-04,4.43E-04,1.46E-12,8.54E-12,1.172,0.98769629,0,0,0,0,8.30E-03,0,0.98843871,0,0,0,0,0,0,7.71E-03,0,0,0.91729945,0,0,1.39E-03,0,1.36E-03,0,1.06E-02,2.16E-02,4.15E-02,0.91811007,0,0,1.61E-03,0,1.30E-03,0,1.03E-02,2.17E-02,4.06E-02,-0.0703286,0,0,0.00160779,0,0.00130385,0,0.00257118,0.021716,0.0405552
85,OC-J,20896.70546,436.5,250,1200,650,550,5.00E-02,5.00E-04,8.99E-03,0.14540122,2.55E-02,0.5805649,6.88E-02,1.48E-12,5.81E-03,0.11041475,2.88E-03,5.64E-04,5.30E-04,1.54E-12,1.11E-12,1.31E-11,0.646,0.98456169,0,0,0,0,1.12E-02,0,0.98568249,0,0,0,0,0,0,1.03E-02,0,0,0.81117815,0.14450728,0,0,1.48E-02,1.47E-03,0,1.24E-02,1.12E-02,0,0.81326946,0.14499907,0,0,1.27E-02,1.41E-03,0,1.17E-02,1.13E-02,0,-0.172413,0.144999,0,0,0.0127115,0.00141366,0,0.0013767,0.0113232,0
86,OC-J,22947.7785,270.3,100,1200,750,450,5.00E-02,5.00E-04,8.99E-03,0.14540122,2.55E-02,0.5805649,6.88E-02,1.38E-12,5.81E-03,0.11041475,2.88E-03,5.64E-04,5.30E-04,1.48E-12,1.11E-12,1.26E-11,0.646,0.98456169,0,0,0,0,1.12E-02,0,0.98568249,0,0,0,0,0,0,1.03E-02,0,0,0.93501868,3.71E-02,0,0,1.40E-02,1.44E-03,0,1.24E-02,0,0,0.93777506,3.72E-02,0,0,1.20E-02,1.38E-03,0,1.16E-02,0,0,-0.0479074,0.0372264,0,0,0.0119693,0.00138067,0,0.00132013,0,0
87,Wrought CAFA4,23683.47495,1415.8,100,1200,750,450,7.00E-02,4.00E-04,1.31E-02,0.14684447,4.34E-03,0.48342776,1.89E-02,1.12E-02,5.48E-03,0.23308455,9.25E-03,5.65E-04,5.31E-04,2.94E-03,2.41E-12,9.62E-12,0.418,0.97764054,0,1.00E-02,0,5.46E-04,1.18E-02,0,0.98010386,0,0,0,8.61E-03,0,4.97E-04,1.08E-02,0,0,0.87810211,0,0,1.41E-02,3.75E-02,0,9.96E-04,1.11E-02,5.82E-02,0,0.88235075,0,0,1.59E-02,3.35E-02,0,9.34E-04,1.06E-02,5.67E-02,0,-0.0977531,0,0,0.0159126,0.0249205,0,0.000436775,-0.000182229,0.0566655,0
88,Wrought CAFA4,21736.67665,17.7,170,1200,750,450,7.00E-02,4.00E-04,1.31E-02,0.14684447,4.34E-03,0.48342776,1.89E-02,1.12E-02,5.48E-03,0.23308455,9.25E-03,5.65E-04,5.31E-04,2.94E-03,2.41E-12,9.62E-12,0.418,0.97764054,0,1.00E-02,0,5.46E-04,1.18E-02,0,0.98010386,0,0,0,8.61E-03,0,4.97E-04,1.08E-02,0,0,0.87810211,0,0,1.41E-02,3.75E-02,0,9.96E-04,1.11E-02,5.82E-02,0,0.88235075,0,0,1.59E-02,3.35E-02,0,9.34E-04,1.06E-02,5.67E-02,0,-0.0977531,0,0,0.0159126,0.0249205,0,0.000436775,-0.000182229,0.0566655,0
